Repository: kekesjtu/advanced_packaging_knowledge_base

# 先进封装中文知识库

面向先进封装技术学习、工程检索与知识整理的中文知识库。

本项目以集成形态为主线，以组装工艺和关键技术为横向专题，整理 2D、2.1D、2.3D、2.5D 与 3D IC 集成相关概念。内容定位为技术知识框架，不替代标准、论文、产品手册或制造商正式文档。

## 知识结构

### 按集成形态

| 分类 | 核心判据 | 文档 |
| --- | --- | --- |
| 2D IC 集成 | 多芯片在封装基板或重布线层上并排集成 | [2D-IC 集成](2D-IC集成.md) |
| 2.1D IC 集成 | 积层基板顶部具有薄膜层，或在基板/EMC 中嵌入桥接结构 | [2.1D-IC 集成](2.1D-IC集成.md) |
| 2.3D IC 集成 | 使用无核心、无 TSV 的有机或扇出型转接板 | [2.3D-IC 集成](2.3D-IC集成.md) |
| 2.5D IC 集成 | 使用无源 TSV 硅转接板承载多芯片 | [2.5D-IC 集成](2.5D-IC集成.md) |
| 3D IC 集成 | 芯片垂直堆叠，并采用 TSV、微凸点或无凸点互连 | [3D-IC 集成](3D-IC集成.md) |

### 按技术专题

| 专题 | 内容范围 | 文档 |
| --- | --- | --- |
| 组装方法 | SMT、引线键合、倒装芯片、Chip-first/last、CoC、CoW、WoW、TCB、混合键合 | [先进封装的组装方法](先进封装的组装方法.md) |
| 凸点与焊点 | C4、C2、微凸点、铜柱、BGA、WLCSP、铜核焊球和无凸点互连 | [先进封装中的凸点与焊点](先进封装的bumps.md) |
| 关键技术 | 晶圆级封装、RDL、TSV、互连、键合及转接板 | [先进封装的关键技术点](先进封装的技术点.md) |

## 阅读方式

1. 根据封装结构进入相应的集成分类文档。
2. 通过文档内链接查阅组装方法、凸点或关键技术专题。
3. 对产品参数、标准版本和产业状态等时效性信息，回到权利人或标准组织发布的正式资料核验。

## 内容规范

- 分类文档只在其分类边界内组织内容，避免混入无关技术条目。
- 首次出现的缩略语应同时给出中文名称和英文全称。
- 技术事实应尽量注明资料类型、出处和页码；产品现状应注明信息对应的时间。
- `[PDF]` 表示对本地研究资料的溯源标记，仅用于定位出处，不是下载链接，也不表示该资料已获得公开传播授权。
- 引用内容应以概括、转述和独立分析为主，不大段复制第三方文字。
- 图片随知识库发布，但必须直接服务于具体技术的介绍、评论或说明，不作为装饰或原始资料的替代品。
- 第三方图片应紧邻相关正文，并标注作者或机构、资料名称、页码/图号及原始来源；许可状态明确时一并标注。

## 版权与授权边界

本仓库不提供、不授权传播第三方书籍、论文、标准、数据手册或其他受版权保护资料的完整副本。项目目录中的本地参考 PDF 仅供合法持有者内部研究使用，已排除在版本控制之外。

为保证技术内容的完整性和远程阅读体验，本仓库可能在介绍、评论或说明具体技术问题时收录必要的第三方图片。此类图片按知识引用用途管理，不代表图片已转为本项目资产，也不代表本项目能够向下游用户授予该图片的再利用许可。

文档中出现的公司名称、产品名称及商标归各自权利人所有，仅用于技术识别和事实说明。引用来源、标注页码或注明权利人并不自动取得复制、改编或传播授权。

除非文件中另有明确许可声明，本项目对第三方图片不授予复制、修改、再发布或商业使用许可。下游使用者应根据图片自身的权利状态独立判断是否可以继续使用。

如权利人认为仓库中的内容不符合授权条件或合理引用边界，可提交 Issue，说明权属依据、具体文件和处理请求。维护者核实后将采取补充署名、替换、降低分辨率或移除等措施。

本节用于说明项目管理边界，不构成法律意见。

## 仓库约定

- `*集成.md`：各集成结构形态的分类知识。
- `先进封装的*.md`：跨分类的技术专题。
- `*.pdf`：本地参考资料，不纳入公开版本控制。

# 先进封装的关键技术点

## 1. 专题范围

本页沉淀可跨 [2D](../IC集成/2D-IC集成.md)、[2.1D](../IC集成/2.1D-IC集成.md)、[2.3D](../IC集成/2.3D-IC集成.md)、[2.5D](../IC集成/2.5D-IC集成.md) 和 [3D](../IC集成/3D-IC集成.md) IC 集成关键技术点。分类页面回答“封装完成后是什么结构”，本页回答“这些结构依靠什么技术实现”。

## 2. 关键技术总索引

| 技术领域                                      | 主要内容                                      | 主要关联分类                                                                                                                       |
| --------------------------------------------- | --------------------------------------------- | ---------------------------------------------------------------------------------------------------------------------------------- |
| [晶圆级封装](晶圆面板级封装-WLP-PLP.md)       | Fan-in、Fan-out、Chip-first、Chip-last        | [2D](../IC集成/2D-IC集成.md)、[2.3D](../IC集成/2.3D-IC集成.md)                                                                     |
| [重布线层（RDL）](重布线层-RDL.md)            | 线宽/线距、介质、铜互连、过孔和多层布线       | 全部分类                                                                                                                           |
| [TSV](TSV.md)                                 | 刻蚀、绝缘、阻挡/种子层、填铜、减薄和露头     | [2.5D](../IC集成/2.5D-IC集成.md)、[3D](../IC集成/3D-IC集成.md)                                                                     |
| [基板与转接板](封装基板、桥接结构与转接板.md) | 积层基板、无核心基板、桥、RDL/硅转接板        | [2.1D](../IC集成/2.1D-IC集成.md)、[2.3D](../IC集成/2.3D-IC集成.md)、[2.5D](../IC集成/2.5D-IC集成.md)、[3D](../IC集成/3D-IC集成.md) |
| [材料与界面](材料与界面.md)                   | EMC、底填、介质、焊料、表面处理和临时键合材料 | 全部分类                                                                                                                           |
| [Underfill（底部填充）](Underfill-底部填充.md) | CUF、NUF、MUF、WLUF、NCP 和 NCF               | 全部分类                                                                                                                           |

File: 先进封装的技术点/材料与界面.md
## 8. 材料与界面

### 8.1 EMC、底填料与模塑底填

EMC 为芯片和细线提供机械保护，也参与封装翘曲和热应力平衡。材料选择要关注玻璃化转变温度、CTE、弹性模量、固化收缩、吸湿率、填料尺寸和流动性。微凸点间隙越小，对底填填料粒径、黏度、润湿和无空洞填充的要求越高。

### 8.2 聚合物介质与钝化层

PI、PBO、BCB 和干膜介质用于 RDL 绝缘、缓冲和钝化。高速应用关注低 `Dk`、低 `Df` 和低吸湿；可靠性关注铜附着、固化程度、裂纹、离子污染和多次回流后的稳定性。低 CTE 有助于减小尺寸漂移和界面应力，但也需与模量、韧性和加工性一起权衡。

### 8.3 焊料、铜与表面处理

焊料连接依靠润湿和金属间化合物形成接头；必须控制焊料成分、回流峰值/时间、助焊剂残留和界面脆化。铜互连需关注氧化、电迁移和热机械疲劳。常见终端表面处理用于保护铜、提供可焊或可键合表面，选择时应匹配焊接、引线键合或混合键合要求。

### 8.4 临时键合与解键合材料

薄晶圆、重构晶圆和 RDL-first 载体常通过胶层临时固定在玻璃或硅载片上。材料需要承受后续温度、真空、湿法化学品和机械载荷，并在激光、热或机械解键合时低残留、低应力。粘结不足会造成渗液和滑移，粘结过强则可能在解键合时破片或拉裂 RDL。
